Repository: shiyunliu-battery/Battery-EIS-Fit

# eisfit

`eisfit` is a lightweight Python package for fitting electrochemical impedance spectroscopy (EIS) data and extracting equivalent-circuit parameters.

The package supports a two-arc equivalent circuit with either a CPE-type low-frequency tail or a semi-infinite Warburg tail:

```text
Z = jωL + R0 + (R1 || CPE1) + (R2 || CPE2) + tail
```

It is designed for battery EIS analysis workflows where users need a simple Python API, a command-line tool, and reproducible fitted outputs.

## Features

- Load EIS data from CSV, XLS, and XLSX files
- Fit complex impedance data with bounded multi-start least squares
- Use either a flexible CPE tail or a Warburg diffusion tail
- Export fitted parameters, simulated impedance, residuals, and Nyquist plots
- Run from Python notebooks, scripts, or the command line
- Use included demo files to test the workflow immediately after cloning

## Quick Start

Fit one EIS file directly:

```python
from eisfit import fit_file

result = fit_file("my_eis.csv", tail="cpe", n_starts=40)

print(result.parameters)
print(result.rmse, result.nrmse)
```

### Convergence and diagnostic records

Only optimizer starts that converge and return finite parameters, residuals,
cost, fitted impedance and fit error can be selected. The lowest-cost accepted
start is returned. If every start fails, `fit()` and `fit_file()` raise
`FitConvergenceError` instead of returning an unconverged parameter set:

```python
from dataclasses import asdict
from eisfit import FitConvergenceError, fit

try:
    result = fit(freq, Zexp)
except FitConvergenceError as error:
    attempts = [asdict(attempt) for attempt in error.attempts]
else:
    print(result.diagnostics)
```

Each attempted start records its index, optimizer success/status/message,
evaluation count, cost, acceptance and rejection reason. A failed file fit
does not write new fitted outputs. The CLI reports convergence failures as
JSON and exits with status 1; a folder run continues with the remaining files
and exits with status 1 if any file fails. Existing outputs from earlier runs
are not removed, so consumers should use the current result's returned paths.

Convergence is a numerical termination condition. It does not establish a
unique solution, adequate fit quality or a physical interpretation.
`identifiability_status` is explicitly `not_assessed`.

### Arc parameter ordering

Reported `R1/Q1/n1` and `R2/Q2/n2` are ordered by increasing characteristic
time `tau = (R * Q) ** (1 / n)` for each parallel R-CPE branch. Arc 1 therefore
has the higher characteristic frequency. Exact time ties use `(R, Q, n)` as
a deterministic secondary ordering. The full fitted spectrum is unchanged.

This convention prevents an arbitrary exchange of the two branch labels.
It does not assign SEI/charge-transfer processes, establish identifiability,
or track the same physical arc across spectra, especially when the times
overlap or cross.

`result.parameters`, `p_opt`, staged fit errors, `parameter_bounds` and
`bound_hits` use the reported order. `result.optimizer` retains SciPy's
original solver order, including `x` and Jacobian columns. To relate them:

```python
reported = result.optimizer.x[list(result.parameter_permutation)]
```

The permutation and effective parameter bounds are included in
`result.diagnostics`. Custom bounds are permuted with their branch, so bound
warnings remain associated with the correct reported parameter.

Load the data first when you want direct access to frequency and impedance arrays:

```python
from eisfit import fit, load_eis

freq, Zexp = load_eis("my_eis.csv")
result = fit(freq, Zexp, tail="warburg")

print(result.parameters)
```

`freq` is the frequency array in Hz. `Zexp` is the measured complex impedance array:

```text
Zexp = Zreal + 1j * Zimag
```

## Input Data

Input files should contain at least three columns:

| Quantity | Meaning |
| --- | --- |
| frequency | Frequency in Hz |
| real impedance | Real part of impedance, usually `Zreal` or `Zre` |
| imaginary impedance | Imaginary part of impedance, usually `Zimag` or `Zim` |

Extra columns are allowed. `eisfit` tries to infer common column names automatically.

Example CSV:

```csv
Frequency_Hz,Zreal_Ohm,Zimag_Ohm
100000,0.0182,-0.0014
79432.8,0.0184,-0.0017
63100,0.0187,-0.0021
```

## Models

Default CPE-tail model:

```text
tail = 1 / (Qd * (jω)^nd)
parameters = [L, R0, R1, Q1, n1, R2, Q2, n2, Qd, nd]
```

Warburg-tail model:

```text
tail = σ / sqrt(jω)
parameters = [L, R0, R1, Q1, n1, R2, Q2, n2, sigma]
```

# EIS Dataset Attribution

These example files are derived from:

M. Moertelmaier, M. Kasper, and S. Clark, "EIS data of 54 21700 cells", Zenodo, 2025, doi: 10.5281/zenodo.15422339.

The dataset metadata reports CC-BY 4.0 licensing. Keep this attribution when redistributing the data or demonstrations based on it.

The installable `eisfit` PyPI distributions exclude this folder; it is kept in the source repository for examples and public demonstrations.

File: EIS_dataset/ID02.csv
Frequency_Hz,Real_Ohm,Imag_Ohm
10000,0.0145269109634683,0.00583251006901264
8923.7412109375,0.0143953712540679,0.00519478134810925
6691.8623046875,0.014102203771472,0.00384675152599812
5018.1884765625,0.0139173874049447,0.00272765289992094
3763.11059570312,0.0138619632925838,0.00182611728087068
2821.93481445312,0.0138805872120429,0.00109827797859907
2116.15258789062,0.0139780355384573,0.000495392363518476
1586.890625,0.0141249788430287,-4.69153746962547e-06
1190,0.0143338282068726,-0.00041491084266454
892.374145507812,0.0145866105885943,-0.00074685353320092
669.186218261719,0.0148814220447093,-0.00101283899857663
501.818878173828,0.0152032599289669,-0.00121839901839849
376.311065673828,0.0155550220224541,-0.00136031076544896
282.193481445312,0.0159122206787288,-0.00144892145181075
211.615264892578,0.0162787461413245,-0.00147630594437942
158.689056396484,0.0166325515401695,-0.00146097195101902
119.000007629395,0.0169682028154057,-0.00139738922007382
89.2374114990234,0.0172706727662444,-0.00130231394723523
66.9186172485352,0.017539343608405,-0.00117723750008736
50.181884765625,0.0177643433171397,-0.00104015804390656
37.6311073303223,0.0179478524096339,-0.000898527643585112
28.2193489074707,0.0180902961556058,-0.000760101727792062
21.1615257263184,0.0181996982973942,-0.000642183433228638
15.8689060211182,0.0182800577213129,-0.0005396680389822
11.9000005722046,0.0183452104161006,-0.000459732127637835
8.92374134063721,0.0183936723765328,-0.000393356182030402
6.69186210632324,0.0184415287726551,-0.000351227827195544
5.0181884765625,0.0184790155331029,-0.00032549193383602
3.76311063766479,0.0185139494815303,-0.000312524225591915
2.82193493843079,0.0185514569730003,-0.000314182123020146
2.11615252494812,0.0185885577939189,-0.000326771203162934
1.58689057826996,0.0186297247460061,-0.000352317734268581
1.19000005722046,0.0186804650870727,-0.000388516819157303
0.879999995231628,0.0187441463126561,-0.000445152652446268
0.666760742664337,0.0188092866633269,-0.000508538366261746
0.5,0.0188879747029205,-0.00058469331293054
0.374947100877762,0.0189829041069061,-0.000681064843490731
0.281170666217804,0.0190951910999502,-0.000792889142473996
0.21084825694561,0.0192189520953434,-0.000921117001325911
0.15811388194561,0.0193646715638351,-0.00106427175107626
0.118568688631058,0.0195365919075812,-0.00123648021950373
0.0889139696955681,0.0197270086937351,-0.00143547101613706
0.0666760727763176,0.0199504722627353,-0.00167625032368247
0.0500000007450581,0.020210639767356,-0.00196908633657245

File: EIS_dataset/ID04.csv
Frequency_Hz,Real_Ohm,Imag_Ohm
10000,0.0139687060145661,0.00557741895318031
8923.7412109375,0.0138581992941909,0.00496212020516396
6691.8623046875,0.0135811474174261,0.00366256013512611
5018.1884765625,0.0134291014983319,0.00257942359894514
3763.11059570312,0.0133955159690231,0.00172352092340589
2821.93481445312,0.0134257180907298,0.00100541207939386
2116.15258789062,0.0135265284916386,0.00040505500510335
1586.890625,0.0136819691833807,-8.22364818304777e-05
1190,0.013896052580094,-0.000483400886878371
892.374145507812,0.0141560769261559,-0.000815914652775973
669.186218261719,0.0144539738539606,-0.00107884607859887
501.818878173828,0.014786325438763,-0.0012838606198784
376.311065673828,0.0151425159710925,-0.00143428758019581
282.193481445312,0.0155163117269694,-0.00152381329098716
211.615264892578,0.0158984070403676,-0.00155715661821887
158.689056396484,0.0162693469119404,-0.0015412307693623
119.000007629395,0.0166226243982237,-0.00147910031955689
89.2374114990234,0.0169509590396046,-0.00138305065047462
66.9186172485352,0.0172401245663423,-0.00125875593221281
50.181884765625,0.0174809604841357,-0.00111717102845432
37.6311073303223,0.0176787653781503,-0.000965380888374057
28.2193489074707,0.0178400572303872,-0.000826240357127972
21.1615257263184,0.0179644313138851,-0.000697417031915393
15.8689060211182,0.0180601668735108,-0.000585053774557309
11.9000005722046,0.0181309279928428,-0.000498595170938643
8.92374134063721,0.0181886957284405,-0.000425829508458264
6.69186210632324,0.0182377255910069,-0.000379971468646545
5.0181884765625,0.018283691112174,-0.000348161809597514
3.76311063766479,0.0183250996151401,-0.00033185641586897
2.82193493843079,0.0183682863116701,-0.00032720515582696
2.11615252494812,0.0184117685548699,-0.000341626496719982
1.58689057826996,0.0184597304364615,-0.000366975238193845
1.19000005722046,0.0185110519228147,-0.000403872698598207
0.879999995231628,0.0185730008884093,-0.00045681068650083
0.666760742664337,0.0186435149703357,-0.000519763306215282
0.5,0.0187198821540733,-0.000597816288291142
0.374947100877762,0.0188151077186376,-0.000695544988673191
0.281170666217804,0.0189162337419475,-0.000803135320609272
0.21084825694561,0.019046089312269,-0.000933493114189332
0.15811388194561,0.0191845388767433,-0.00107911144498019
0.118568688631058,0.0193460172317828,-0.00125014120827416
0.0889139696955681,0.0195307529502315,-0.00145221351847624
0.0666760727763176,0.019734299254651,-0.00169518189973329
0.0500000007450581,0.0199627757147027,-0.00198411159649936

File: EIS_dataset/ID07.csv
Frequency_Hz,Real_Ohm,Imag_Ohm
10000,0.0147200663341209,0.00582759827375412
8923.7412109375,0.0145908009144478,0.00519472733139992
6691.8623046875,0.0142940990626812,0.00384839996695518
5018.1884765625,0.0141068193479441,0.00272400118410587
3763.11059570312,0.0140565920155495,0.00183548731729388
2821.93481445312,0.0140765030228067,0.00108761107549071
2116.15258789062,0.0141689156880602,0.000461454503238201
1586.890625,0.0143180140730692,-4.74739354103804e-05
1190,0.0145326590572949,-0.000464008888229728
892.374145507812,0.0147911914245924,-0.000814430764876306
669.186218261719,0.0150916252750903,-0.00109319156035781
501.818878173828,0.0154237356473459,-0.00130544567946345
376.311065673828,0.015787909476785,-0.00146235915599391
282.193481445312,0.016173039428395,-0.00155984319280833
211.615264892578,0.016562134562264,-0.00159896054537967
158.689056396484,0.0169469474149082,-0.00159051903756335
119.000007629395,0.017312412188403,-0.00153106963261962
89.2374114990234,0.0176542025783419,-0.0014376401231857
66.9186172485352,0.0179561812410611,-0.00130910974985454
50.181884765625,0.0182093441444522,-0.00116049161442788
37.6311073303223,0.0184191649623244,-0.00100793907040497
28.2193489074707,0.0185884643260579,-0.000863723354996182
21.1615257263184,0.01871682260753,-0.000731109488697257
15.8689060211182,0.0188177400459608,-0.000615981018199818
11.9000005722046,0.0188934483508092,-0.000523591781529831
8.92374134063721,0.0189550680365755,-0.000445572004537098
6.69186210632324,0.0190109803729683,-0.000395228802517522
5.0181884765625,0.0190580094645156,-0.000359310875865049
3.76311063766479,0.0191060601600839,-0.000342158211424248
2.82193493843079,0.0191464603394707,-0.000340731073720235
2.11615252494812,0.0191907565586007,-0.000347554888776358
1.58689057826996,0.0192400688579255,-0.00037211977678453
1.19000005722046,0.0192918951211141,-0.000408854197530673
0.879999995231628,0.0193541197581908,-0.000465286711460067
0.666760742664337,0.0194160302821729,-0.00052529361607867
0.5,0.0194977749224563,-0.000603349333914593
0.374947100877762,0.0195951965456516,-0.000702625193923723
0.281170666217804,0.0196999025729383,-0.000815500199394137
0.21084825694561,0.0198279197124975,-0.000943428987284278
0.15811388194561,0.0199771968332243,-0.00109301865215627
0.118568688631058,0.0201457737289275,-0.00126507775972584
0.0889139696955681,0.0203357770078583,-0.00146967267353659
0.0666760727763176,0.0205551967742394,-0.00171718090309893
0.0500000007450581,0.0207947112694455,-0.00201078164823798

File: EIS_dataset/ID10.csv
Frequency_Hz,Real_Ohm,Imag_Ohm
10000,0.013903432409279,0.005644166842103
8923.7412109375,0.013790076773148,0.00502248667180538
6691.8623046875,0.0135069480165839,0.00369741208851337
5018.1884765625,0.0133516704081558,0.0025994498282671
3763.11059570312,0.013319906545803,0.00173058314248919
2821.93481445312,0.0133538181253243,0.00099585996940732
2116.15258789062,0.0134560636943206,0.000385201536118984
1586.890625,0.0136204413574887,-0.000104044796898961
1190,0.0138382779841777,-0.000516938045620918
892.374145507812,0.014104447196587,-0.000853844510857016
669.186218261719,0.0144124731887132,-0.00112285010982305
501.818878173828,0.014753174080397,-0.00133630225900561
376.311065673828,0.0151222205895465,-0.00149060622788966
282.193481445312,0.015505048311752,-0.00158528931206092
211.615264892578,0.0158932866288524,-0.0016269629704766
158.689056396484,0.0162811523568962,-0.00161672401009127
119.000007629395,0.0166474329689663,-0.00155736028682441
89.2374114990234,0.0169832666197181,-0.00146317198232282
66.9186172485352,0.0172903880456943,-0.00133587258460466
50.181884765625,0.0175498411017543,-0.00118804095109226
37.6311073303223,0.0177621709026425,-0.00103430853778264
28.2193489074707,0.0179328542117219,-0.000882128326338716
21.1615257263184,0.018057829929603,-0.000744523211324122
15.8689060211182,0.0181564879794678,-0.000627823890681611
11.9000005722046,0.0182361301908713,-0.00052837470502709
8.92374134063721,0.0182866149839356,-0.000450262203230523
6.69186210632324,0.0183328713678748,-0.000396057766920421
5.0181884765625,0.0183746980915203,-0.000358086623236886
3.76311063766479,0.0184092930385304,-0.000341142836987274
2.82193493843079,0.0184500787854631,-0.000333443969338987
2.11615252494812,0.0184836033276952,-0.00034095661385436
1.58689057826996,0.0185249677201682,-0.000363128468507057
1.19000005722046,0.0185723050085471,-0.00039931806554705
0.879999995231628,0.0186311806096455,-0.000451257268196059
0.666760742664337,0.0186918021831843,-0.00051176423482957
0.5,0.0187697284009118,-0.000589052892109976
0.374947100877762,0.0188647509371549,-0.000684027613431226
0.281170666217804,0.0189687137690271,-0.000792407823325902
0.21084825694561,0.0190931713937061,-0.000919550516755407
0.15811388194561,0.0192433556226206,-0.00107047948169736
0.118568688631058,0.0194154044888819,-0.00124178864176372
0.0889139696955681,0.0196049774967832,-0.00144522522312229
0.0666760727763176,0.0198476989539813,-0.00169305068443661
0.0500000007450581,0.0201210744753553,-0.00199184436783639

File: EIS_dataset/ID11.csv
Frequency_Hz,Real_Ohm,Imag_Ohm
10000,0.0142944128019735,0.00572910159826279
8923.7412109375,0.014165380212944,0.00510583631694317
6691.8623046875,0.0138809587806463,0.00377419404685497
5018.1884765625,0.0137013447820209,0.00267155561596155
3763.11059570312,0.0136537074577063,0.00179517874494195
2821.93481445312,0.0136729739897419,0.00105440616607666
2116.15258789062,0.0137636590516195,0.000442738644778728
1586.890625,0.0139186406013323,-6.67579006403685e-05
1190,0.0141302941774484,-0.000487891724333167
892.374145507812,0.0143941341520986,-0.000838203763123602
669.186218261719,0.0146970322821289,-0.00112150296627078
501.818878173828,0.0150389709015144,-0.00134269936825149
376.311065673828,0.0154092756274622,-0.00150447170017287
282.193481445312,0.0157952316621959,-0.00161169382045045
211.615264892578,0.0161982258541684,-0.00165532244136557
158.689056396484,0.0165953880441521,-0.00165213929722086
119.000007629395,0.0169751132289093,-0.00159787735901773
89.2374114990234,0.0173349656888604,-0.0015059315628605
66.9186172485352,0.0176505956778783,-0.00138137653993908
50.181884765625,0.0179163519251233,-0.00122917211410822
37.6311073303223,0.0181341131992667,-0.00107057365676155
28.2193489074707,0.018309339499865,-0.000913229901925661
21.1615257263184,0.0184414416980871,-0.000768505582527723
15.8689060211182,0.018536294363912,-0.000648078701487975
11.9000005722046,0.0186126694957238,-0.000542445359315025
8.92374134063721,0.0186655272987082,-0.000464106051367708
6.69186210632324,0.0187108989262015,-0.000403172256483231
5.0181884765625,0.0187547633836402,-0.000367829654351226
3.76311063766479,0.0187971851655675,-0.000342911476764129
2.82193493843079,0.0188324798346002,-0.000335147591158602
2.11615252494812,0.0188736579857505,-0.000344139205026295
1.58689057826996,0.0189099205931598,-0.000364534212621948
1.19000005722046,0.0189624434856341,-0.00039751729514137
0.879999995231628,0.0190251151575467,-0.000448566939212469
0.666760742664337,0.0190908739064071,-0.000512327801402535
0.5,0.019193668299522,-0.000592542266758755
0.374947100877762,0.0192894060915023,-0.000687307906162005
0.281170666217804,0.0193866987910951,-0.00079805722606352
0.21084825694561,0.0195044415800112,-0.000923405493722385
0.15811388194561,0.0196515058783007,-0.00107620641703932
0.118568688631058,0.0198280642084683,-0.00124877065069029
0.0889139696955681,0.0200263301812811,-0.0014548245977295
0.0666760727763176,0.0202613048973035,-0.00170326577968095
0.0500000007450581,0.0205296363756133,-0.00200181650430409

File: EIS_dataset/ID12.csv
Frequency_Hz,Real_Ohm,Imag_Ohm
10000,0.0143788241548464,0.00567513145506382
8923.7412109375,0.014249412517529,0.00505669042468071
6691.8623046875,0.0139664802700281,0.00373268313705921
5018.1884765625,0.0137865337892435,0.00264352839440107
3763.11059570312,0.0137347297277302,0.00176710309460759
2821.93481445312,0.0137498779513407,0.00103755854070187
2116.15258789062,0.01384354790207,0.000432343222200871
1586.890625,0.013994524764712,-7.44073186069727e-05
1190,0.014203787635779,-0.000498895766213536
892.374145507812,0.0144677514763316,-0.000845026050228626
669.186218261719,0.0147741439286619,-0.00112999694829341
501.818878173828,0.0151165491406573,-0.0013545106339734
376.311065673828,0.0154895407322329,-0.0015224326052703
282.193481445312,0.015880682371062,-0.00162898021517321
211.615264892578,0.016289236558805,-0.00167755439179018
158.689056396484,0.0166852196944092,-0.0016761853476055
119.000007629395,0.0170773109803122,-0.00162205786909908
89.2374114990234,0.0174326129981637,-0.00152795641042758
66.9186172485352,0.0177503664026517,-0.00140058809483889
50.181884765625,0.018019708241809,-0.00124795537703903
37.6311073303223,0.0182517820812791,-0.00108814783015987
28.2193489074707,0.0184345129791836,-0.000929898073081858
21.1615257263184,0.0185736224484572,-0.000786398210038897
15.8689060211182,0.0186812621732315,-0.000658094610116677
11.9000005722046,0.0187615693489533,-0.000550499611563282
8.92374134063721,0.0188210022893145,-0.000469947364763357
6.69186210632324,0.0188725150578648,-0.000412376895837951
5.0181884765625,0.0189162733445301,-0.000370862215277157
3.76311063766479,0.0189546941646768,-0.000347597659128951
2.82193493843079,0.0189935185462673,-0.000340752494139451
2.11615252494812,0.0190353001944459,-0.000347176277045946
1.58689057826996,0.0190826138755256,-0.000369521910670301
1.19000005722046,0.0191283865419791,-0.000402851532498971
0.879999995231628,0.0191925371541402,-0.000457468549484474
0.666760742664337,0.0192493105028007,-0.000514433579951401
0.5,0.0193331301297803,-0.000591321826732383
0.374947100877762,0.0194219910358697,-0.000684946363151084
0.281170666217804,0.0195280344423736,-0.000799087152415723
0.21084825694561,0.0196578546224373,-0.000927986262013292
0.15811388194561,0.0198038348612499,-0.00107809420789806
0.118568688631058,0.0199752113126124,-0.00125091769847074
0.0889139696955681,0.0201623740576906,-0.00145728794593936
0.0666760727763176,0.0203843493732165,-0.00170473820067142
0.0500000007450581,0.0206312678828908,-0.00200242978021947

File: EIS_dataset/ID15.csv
Frequency_Hz,Real_Ohm,Imag_Ohm
10000,0.0141683266265318,0.00572537072002888
8923.7412109375,0.0140493336948566,0.00509843975305557
6691.8623046875,0.0137471342459321,0.00377202406525612
5018.1884765625,0.0135776912211441,0.00265621114522219
3763.11059570312,0.0135377531405538,0.00177965359762311
2821.93481445312,0.0135624362446833,0.0010338188149035
2116.15258789062,0.0136551460018381,0.000414315145462751
1586.890625,0.013814197431202,-8.93317628651857e-05
1190,0.0140300270577427,-0.000509054632857442
892.374145507812,0.0142934395553311,-0.000853003293741494
669.186218261719,0.0146003246773034,-0.00113087023783009
501.818878173828,0.0149409007717622,-0.00134252247516997
376.311065673828,0.0153088390070479,-0.00150360108818859
282.193481445312,0.015691610849899,-0.00160577992210165
211.615264892578,0.0160880820585589,-0.00163884105859324
158.689056396484,0.01647404043797,-0.00162827101303264
119.000007629395,0.0168423494706076,-0.00156368548050523
89.2374114990234,0.0171858013400197,-0.00146535907697398
66.9186172485352,0.0174852170030135,-0.00133671263756696
50.181884765625,0.0177394621032363,-0.00118103239947231
37.6311073303223,0.0179560201086133,-0.00102760371373734
28.2193489074707,0.0181289385918717,-0.000879050072398968
21.1615257263184,0.018242257876409,-0.000738314491172787
15.8689060211182,0.0183301461120209,-0.000613437110587256
11.9000005722046,0.0183962413052541,-0.000524115941516357
8.92374134063721,0.0184522823687985,-0.000452647873316891
6.69186210632324,0.0184837754272849,-0.000394387992855627
5.0181884765625,0.0185248664060964,-0.00035871581894753
3.76311063766479,0.0185578464397622,-0.000341928320267471
2.82193493843079,0.018586726158901,-0.00033756312177502
2.11615252494812,0.018635427533809,-0.000347920636613708
1.58689057826996,0.0186642358353311,-0.000368437763881957
1.19000005722046,0.0187102301565574,-0.000404317317816094
0.879999995231628,0.0187693311377188,-0.000464758302314294
0.666760742664337,0.0188324561063382,-0.000525250949863221
0.5,0.0189056884582897,-0.000600109379092828
0.374947100877762,0.0189893730735093,-0.000692182157479238
0.281170666217804,0.0190945168224061,-0.00080983938795498
0.21084825694561,0.0192181325314777,-0.000935186433252966
0.15811388194561,0.019350265866251,-0.00108789300195156
0.118568688631058,0.0195069814376438,-0.0012569582566897
0.0889139696955681,0.0196870810323162,-0.00145983476393496
0.0666760727763176,0.0198738709809732,-0.00170431666079109
0.0500000007450581,0.0200947236344291,-0.00199537640870062

File: EIS_dataset/ID17.csv
Frequency_Hz,Real_Ohm,Imag_Ohm
10000,0.0141025193734095,0.0057488102465868
8923.7412109375,0.0139757471042685,0.00511980056762695
6691.8623046875,0.0136723397299647,0.00379212200641632
5018.1884765625,0.0135004221810959,0.0026688277721405
3763.11059570312,0.0134520425926894,0.00178276980295777
2821.93481445312,0.0134789534204174,0.00104722660034895
2116.15258789062,0.0135723784333095,0.000444786623120308
1586.890625,0.0137304305535508,-4.98055014759302e-05
1190,0.0139396692102309,-0.000457895221188664
892.374145507812,0.0141927589284023,-0.000796041393186897
669.186218261719,0.0144935317803174,-0.00105650493060239
501.818878173828,0.0148136420611991,-0.00126076156448107
376.311065673828,0.0151675899687689,-0.00139429297996685
282.193481445312,0.0155422444040596,-0.00147819542326033
211.615264892578,0.0159147741032939,-0.00150745833525434
158.689056396484,0.0162655247640942,-0.00147521734470502
119.000007629395,0.0165925277779024,-0.00140631198883057
89.2374114990234,0.0168870069810509,-0.00130839117628057
66.9186172485352,0.0171517625431079,-0.00117820060404483
50.181884765625,0.0173663817304259,-0.00103543117438676
37.6311073303223,0.0175467671670049,-0.00088971290824702
28.2193489074707,0.0176794115368466,-0.000753152024117298
21.1615257263184,0.0177851759326586,-0.000640106816717889
15.8689060211182,0.0178569411118588,-0.000534638140379684
11.9000005722046,0.0179085169861537,-0.000447651273134397
8.92374134063721,0.0179579959508374,-0.000393470356357284
6.69186210632324,0.0179926275664002,-0.000350136520864908
5.0181884765625,0.0180272961447372,-0.000330242173731676
3.76311063766479,0.0180518980005218,-0.000311831758153858
2.82193493843079,0.0180886026919325,-0.000317433864893246
2.11615252494812,0.0181291326425708,-0.000337382226916816
1.58689057826996,0.0181615041842633,-0.000359093397037213
1.19000005722046,0.018200388788955,-0.000401225850737319
0.879999995231628,0.0182666087998768,-0.000455547813089652
0.666760742664337,0.0183316429797742,-0.000516126899015035
0.5,0.0184086844410558,-0.000602943393687383
0.374947100877762,0.0184916798775703,-0.0006941564449221
0.281170666217804,0.0185944189515794,-0.000806997457118541
0.21084825694561,0.0187211396901148,-0.000933185777739709
0.15811388194561,0.0188539826926899,-0.00108199877779214
0.118568688631058,0.0190102475039566,-0.00124650381154368
0.0889139696955681,0.0191813393466873,-0.00144691417661136
0.0666760727763176,0.0193808362605523,-0.00168412756643389
0.0500000007450581,0.0195988856330587,-0.00197258904077557

File: EIS_dataset/ID19.csv
Frequency_Hz,Real_Ohm,Imag_Ohm
10000,0.0141536601586267,0.00574884936213493
8923.7412109375,0.0140241423505358,0.0051182247698307
6691.8623046875,0.0137515366077423,0.00376994162797928
5018.1884765625,0.0135808446793817,0.00266221910715103
3763.11059570312,0.0135386267211288,0.00175766507163644
2821.93481445312,0.0135814370878506,0.00104037905111909
2116.15258789062,0.0136899579083547,0.00046097207814455
1586.890625,0.0138447811332298,-3.20163089782e-05
1190,0.0140499098633882,-0.000430778716690838
892.374145507812,0.0143111691431841,-0.000753453001379967
669.186218261719,0.0146022385451943,-0.00100456865038723
501.818878173828,0.0149257090379251,-0.00120283513388131
376.311065673828,0.0152642919856589,-0.0013330482179299
282.193481445312,0.0156099133710086,-0.00140442961128429
211.615264892578,0.0159650468958716,-0.00142628100002185
158.689056396484,0.0162955450159643,-0.00139618170214817
119.000007629395,0.0166020254055184,-0.00132487970404327
89.2374114990234,0.0168792229869723,-0.00122061646834482
66.9186172485352,0.0171231392750997,-0.00109624282049481
50.181884765625,0.0173290040302163,-0.000960671291977633
37.6311073303223,0.0174862107105582,-0.000814767983683851
28.2193489074707,0.0176184620622735,-0.000692757152137347
21.1615257263184,0.0177057546061405,-0.00058169577823719
15.8689060211182,0.0177722540875038,-0.000491274946398335
11.9000005722046,0.0178266276548129,-0.000419829379097791
8.92374134063721,0.0178620194342329,-0.000365199826774187
6.69186210632324,0.0179013169758946,-0.000327765163092408
5.0181884765625,0.0179334598074092,-0.000308578533804393
3.76311063766479,0.0179654358753396,-0.00030303070161608
2.82193493843079,0.0179990299493511,-0.000311099823647965
2.11615252494812,0.0180283206991589,-0.000325892878663581
1.58689057826996,0.0180751929333383,-0.00035892113146474
1.19000005722046,0.0181209283468888,-0.000397481759364382
0.879999995231628,0.0181716716392657,-0.000465046779481781
0.666760742664337,0.0182412506733272,-0.000524856418337549
0.5,0.0183174148287435,-0.000604460634576753
0.374947100877762,0.0184032619749814,-0.000700023369688552
0.281170666217804,0.0185124979552711,-0.000809360862774611
0.21084825694561,0.0186373821256893,-0.000937565671392804
0.15811388194561,0.0187768393811893,-0.00107938874627678
0.118568688631058,0.0189318077914322,-0.00125248697700897
0.0889139696955681,0.0191138519876404,-0.00144756971128857
0.0666760727763176,0.0193071258040618,-0.00168298797684853
0.0500000007450581,0.0195412647053672,-0.00196547140799908

File: EIS_dataset/ID21.csv
Frequency_Hz,Real_Ohm,Imag_Ohm
10000,0.0140458027599379,0.00575925782322884
8923.7412109375,0.0139165755244903,0.00516015663743019
6691.8623046875,0.0135874254629016,0.00379838049411774
5018.1884765625,0.0133888264535926,0.00263681448996067
3763.11059570312,0.0133471887093037,0.0017604879103601
2821.93481445312,0.0133633287914563,0.00103983329609036
2116.15258789062,0.0134689969709143,0.000439878087490797
1586.890625,0.0136141251277877,-4.47817146778107e-05
1190,0.0138474291597959,-0.000447020283900201
892.374145507812,0.0141090693505248,-0.000768411555327475
669.186218261719,0.014394391560927,-0.00101865868782625
501.818878173828,0.0146976290707244,-0.00122016167733818
376.311065673828,0.0150395638484042,-0.00134706014068797
282.193481445312,0.0154034093538939,-0.0014199469005689
211.615264892578,0.0157472030950885,-0.00143779785139486
158.689056396484,0.0161109866839979,-0.00141006690682843
119.000007629395,0.0164388558278006,-0.00133595196530223
89.2374114990234,0.0167251505681634,-0.0012321309914114
66.9186172485352,0.0169772233793992,-0.00110551128454972
50.181884765625,0.0171745888846999,-0.000968438871495891
37.6311073303223,0.0173318309552997,-0.000828570358862635
28.2193489074707,0.0174466181460957,-0.000703066019923426
21.1615257263184,0.0175459191632399,-0.000590639792790171
15.8689060211182,0.0176166859646401,-0.000496107026265236
11.9000005722046,0.0176639628539306,-0.000420082320488291
8.92374134063721,0.0177006268199875,-0.000365770552889444
6.69186210632324,0.0177363629841238,-0.000326382061757613
5.0181884765625,0.0177636592129602,-0.000308703942209831
3.76311063766479,0.0177873744496537,-0.000303760072711157
2.82193493843079,0.017824498236223,-0.000304304603105265
2.11615252494812,0.0178582164935506,-0.00031876177081358
1.58689057826996,0.0178942779352838,-0.000347392114690592
1.19000005722046,0.0179347681400941,-0.000387979969900698
0.879999995231628,0.017987221340718,-0.000444306371264247
0.666760742664337,0.0180461348686549,-0.000504867325503255
0.5,0.018113196277227,-0.000587610098818914
0.374947100877762,0.0182050411408454,-0.000681226486165087
0.281170666217804,0.0183020246413435,-0.00078743293096295
0.21084825694561,0.0184158353863495,-0.000915187386908656
0.15811388194561,0.0185480562654448,-0.00105947276226459
0.118568688631058,0.0186964625768269,-0.00122459374948392
0.0889139696955681,0.0188606346928282,-0.00142394100983267
0.0666760727763176,0.0190305341752719,-0.00165675483181273
0.0500000007450581,0.0192521691396905,-0.00194098914940355

File: EIS_dataset/ID22.csv
Frequency_Hz,Real_Ohm,Imag_Ohm
10000,0.0138382109580562,0.00577463023364544
8923.7412109375,0.0137087350594811,0.0051562674343586
6691.8623046875,0.0134245371446013,0.00381847284734249
5018.1884765625,0.0132553818984888,0.00270338635891676
3763.11059570312,0.0132062674965709,0.00180734181776643
2821.93481445312,0.0132394125976134,0.00109142251312733
2116.15258789062,0.0133394434815273,0.000512497033923864
1586.890625,0.0134905749437166,3.39348334819078e-05
1190,0.01369632766,-0.000355827389284968
892.374145507812,0.013934865462943,-0.000666307169012725
669.186218261719,0.0142020687926561,-0.000898573169251904
501.818878173828,0.014491901776637,-0.00107852155633736
376.311065673828,0.0148110014561098,-0.00118539060349576
282.193481445312,0.0151297579104721,-0.00124209170462564
211.615264892578,0.0154496455324988,-0.00124516704818234
158.689056396484,0.0157325735581253,-0.00120779749704525
119.000007629395,0.0160059882709902,-0.00113931600935757
89.2374114990234,0.016247162295258,-0.00103861752722878
66.9186172485352,0.0164508547613877,-0.000918730758712627
50.181884765625,0.0166127350139504,-0.000797860098828096
37.6311073303223,0.0167419647641509,-0.000687282728904393
28.2193489074707,0.0168417688373665,-0.000575224359636195
21.1615257263184,0.0169223949742445,-0.000487992590933573
15.8689060211182,0.0169800170888266,-0.000415282604080858
11.9000005722046,0.0170321275422793,-0.00035880499126506
8.92374134063721,0.0170695775445893,-0.000321437124512158
6.69186210632324,0.0171056955509812,-0.000289893105218653
5.0181884765625,0.0171383338461055,-0.000286663029328338
3.76311063766479,0.0171735620924665,-0.000286199461697834
2.82193493843079,0.0172159422636469,-0.000291637830287073
2.11615252494812,0.0172611288271582,-0.000315268932808976
1.58689057826996,0.0173115866532498,-0.000351995263827121
1.19000005722046,0.0173693398533032,-0.000397015661519617
0.879999995231628,0.0174278690024039,-0.000449892706001265
0.666760742664337,0.0174883657787177,-0.00051955928836378
0.5,0.0175654668446441,-0.000601618354494349
0.374947100877762,0.0176664330815584,-0.0007007503251657
0.281170666217804,0.0177806721267189,-0.000807318181330174
0.21084825694561,0.0179115204869049,-0.00093105304904384
0.15811388194561,0.0180563123581123,-0.00107626148148654
0.118568688631058,0.0182355379961336,-0.00123934834378758
0.0889139696955681,0.0184301513218088,-0.00143684262145882
0.0666760727763176,0.0186610561581801,-0.00167041686832105
0.0500000007450581,0.0189287711009456,-0.00195663944319335

File: EIS_dataset/ID23.csv
Frequency_Hz,Real_Ohm,Imag_Ohm
10000,0.014471277478151,0.00589705258607864
8923.7412109375,0.0143492512288503,0.00526648573577404
6691.8623046875,0.0140316905453801,0.00392711162567139
5018.1884765625,0.0138381923898123,0.00280443578958511
3763.11059570312,0.0137729670386761,0.00192548101767898
2821.93481445312,0.0137905190058518,0.00118382228538394
2116.15258789062,0.0138649962609634,0.000561784952878952
1586.890625,0.0140064037841512,6.75693154335022e-05
1190,0.0142047292029019,-0.000332734314724803
892.374145507812,0.0144417377741775,-0.000661652651615441
669.186218261719,0.0147183539811522,-0.000914476753678173
501.818878173828,0.015021029903437,-0.00110067274363246
376.311065673828,0.015344606450526,-0.0012297939392738
282.193481445312,0.0156775627801835,-0.00129438110161573
211.615264892578,0.0160097783191304,-0.00130858621560037
158.689056396484,0.0163244756204222,-0.00128335633780807
119.000007629395,0.0166200800249499,-0.00121389236301184
89.2374114990234,0.016880854664123,-0.00112006319977809
66.9186172485352,0.0171107061187286,-0.00100201637542341
50.181884765625,0.0172955695497876,-0.000876164827786852
37.6311073303223,0.0174425260938733,-0.000752445448597427
28.2193489074707,0.0175536289725642,-0.000637537872535177
21.1615257263184,0.0176426463258395,-0.000538518848770764
15.8689060211182,0.0177121558417639,-0.000453597738669487
11.9000005722046,0.0177646052966338,-0.000392503967304947
8.92374134063721,0.0178066876974299,-0.000343258478096686
6.69186210632324,0.0177928272091776,-0.00031225989368977
5.0181884765625,0.0176849177519216,-0.000297701413728646
3.76311063766479,0.0177241842129661,-0.000295440655463608
2.82193493843079,0.0177619711012085,-0.00030169169031069
2.11615252494812,0.0177992954395449,-0.00031871011151452
1.58689057826996,0.0178413285216266,-0.000353618646386167
1.19000005722046,0.0178848678765462,-0.000391187124705539
0.879999995231628,0.0179540867461583,-0.000449653530722571
0.666760742664337,0.0180158650223348,-0.000513924437541391
0.5,0.018089419611897,-0.000599452447431759
0.374947100877762,0.0181925129895717,-0.000694328041106473
0.281170666217804,0.0183035389718498,-0.000800267138117761
0.21084825694561,0.0184304757772225,-0.000925695092064416
0.15811388194561,0.0185723079052877,-0.00107109380535064
0.118568688631058,0.0187313312940205,-0.00123874275128344
0.0889139696955681,0.0189137889974518,-0.00143306389652764
0.0666760727763176,0.0191249423446607,-0.00166590775366073
0.0500000007450581,0.0193734888061954,-0.00195093485959319

File: EIS_dataset/ID27.csv
Frequency_Hz,Real_Ohm,Imag_Ohm
10000,0.0144225683761761,0.00582136027514935
8923.7412109375,0.0142950501176529,0.00519314780831337
6691.8623046875,0.0139880878850818,0.00386565737426281
5018.1884765625,0.0137978651910089,0.00275610946118832
3763.11059570312,0.0137372256722301,0.00189230917021632
2821.93481445312,0.0137425652064849,0.00112930918112397
2116.15258789062,0.0138254802441224,0.000510129611939192
1586.890625,0.0139677520346595,1.23532954603434e-05
1190,0.0141700132226106,-0.000401446595788002
892.374145507812,0.0144259322987637,-0.000732859247364104
669.186218261719,0.0147143902722746,-0.00100277588353492
501.818878173828,0.0150324004207505,-0.00121246025082655
376.311065673828,0.0153780800465029,-0.00135284347925335
282.193481445312,0.0157369848857343,-0.00143821380333975
211.615264892578,0.0161021766944032,-0.00146767211845145
158.689056396484,0.0164571685982082,-0.00144861993612722
119.000007629395,0.0168117070952576,-0.00138539634644985
89.2374114990234,0.0171078384646535,-0.00128876425151248
66.9186172485352,0.0173743467757959,-0.00116627036186401
50.181884765625,0.0175990354227906,-0.00102809008240001
37.6311073303223,0.017781710050258,-0.000888225469680037
28.2193489074707,0.0179292127404551,-0.000754927823436446
21.1615257263184,0.0180349100810417,-0.000632856994343456
15.8689060211182,0.0181211573262772,-0.000533495407580631
11.9000005722046,0.0181811411807757,-0.00044878632252221
8.92374134063721,0.0182336711582138,-0.000389296663342975
6.69186210632324,0.0182715046607882,-0.000347779023286421
5.0181884765625,0.0183137989083662,-0.000321199380778125
3.76311063766479,0.0183509326407147,-0.000309150829707505
2.82193493843079,0.0183888014853437,-0.000311550263631943
2.11615252494812,0.0184267442218697,-0.000324849564549368
1.58689057826996,0.0184771182289296,-0.000350522580902179
1.19000005722046,0.0185267968622611,-0.000391293993970976
0.879999995231628,0.0185875853999278,-0.000447296673428355
0.666760742664337,0.0186443457100722,-0.00050903563430893
0.5,0.0187281895514388,-0.000588376344467179
0.374947100877762,0.0188216754054338,-0.000683562476012867
0.281170666217804,0.0189248168107952,-0.000794381877938122
0.21084825694561,0.0190517964570063,-0.000922753160466527
0.15811388194561,0.0191943177637768,-0.00106928936786232
0.118568688631058,0.0193645729027594,-0.00123947442158112
0.0889139696955681,0.0195530618511839,-0.00143782737866616
0.0666760727763176,0.0197816104414414,-0.00168197167108898
0.0500000007450581,0.0200436107888891,-0.0019747124562457

File: EIS_dataset/ID44.csv
Frequency_Hz,Real_Ohm,Imag_Ohm
10000,0.0143248903332278,0.00576043128967285
8923.7412109375,0.0141785202431493,0.00513314828276634
6691.8623046875,0.0138889048248529,0.00380881875753403
5018.1884765625,0.0136994299828075,0.00270749535411596
3763.11059570312,0.0136398856993765,0.00180641701444983
2821.93481445312,0.0136628812470008,0.00111232697963715
2116.15258789062,0.0137533362722024,0.00053453492000699
1586.890625,0.0138892601680709,4.90956008434296e-05
1190,0.0140895320510026,-0.000348716741427779
892.374145507812,0.0143349560530623,-0.000666398555040359
669.186218261719,0.0146125566679984,-0.000920919177588075
501.818878173828,0.014916058673407,-0.00110505575139541
376.311065673828,0.0152426778513473,-0.00122935845865868
282.193481445312,0.0155707400808751,-0.00130017363699153
211.615264892578,0.01589544170929,-0.00130698696011677
158.689056396484,0.0162046311688755,-0.00127729994710535
119.000007629395,0.016460691616885,-0.00120364438043907
89.2374114990234,0.0167182774075627,-0.00110284461698029
66.9186172485352,0.016932449115302,-0.000982570069027133
50.181884765625,0.017104929681409,-0.000853498881042469
37.6311073303223,0.0172424817301362,-0.000728461156541016
28.2193489074707,0.0173457596365552,-0.000616786957834847
21.1615257263184,0.0174279168677458,-0.000519139481184538
15.8689060211182,0.0174864926566443,-0.00044179793985677
11.9000005722046,0.0175366473326903,-0.000375629479094641
8.92374134063721,0.0175753117796376,-0.000328257519868203
6.69186210632324,0.0176061603629023,-0.000302736218145583
5.0181884765625,0.0176322216580047,-0.000285419568172074
3.76311063766479,0.0176659746894074,-0.000281406933936523
2.82193493843079,0.0176799271703203,-0.000298003769330535
2.11615252494812,0.0177081226847804,-0.000313625352191593
1.58689057826996,0.0177417813142711,-0.000343845376391982
1.19000005722046,0.0177881239501403,-0.000381715545017869
0.879999995231628,0.0178361347420832,-0.000444147115103988
0.666760742664337,0.0178954412881467,-0.000507077877841766
0.5,0.0179709199901481,-0.000590786258044318
0.374947100877762,0.018058875650695,-0.000686102250881504
0.281170666217804,0.0181604840990985,-0.000795599640412092
0.21084825694561,0.0182837589441078,-0.000918464012556797
0.15811388194561,0.0184209381845903,-0.00106193378216801
0.118568688631058,0.0185768043897951,-0.00122617792918334
0.0889139696955681,0.0187485909991665,-0.00141829044294184
0.0666760727763176,0.0189409837844323,-0.00165176934565549
0.0500000007450581,0.019161221764989,-0.00192775156315861

File: EIS_dataset/ID51.csv
Frequency_Hz,Real_Ohm,Imag_Ohm
10000,0.0142228965414688,0.00583777204155922
8923.7412109375,0.0140724463271908,0.00521079078316689
6691.8623046875,0.0137771470472217,0.00386224128305912
5018.1884765625,0.0135884489282034,0.00274674128741026
3763.11059570312,0.0135322760324925,0.00183008937165141
2821.93481445312,0.0135533921711612,0.00113561796024442
2116.15258789062,0.0136552242329344,0.000556008890271187
1586.890625,0.0137981432926608,7.80506525188684e-05
1190,0.0139939541404601,-0.000318432226777077
892.374145507812,0.0142324956686934,-0.000630606431514025
669.186218261719,0.0145115910563618,-0.000876796315424144
501.818878173828,0.0148066319961799,-0.00105466628883732
376.311065673828,0.0151225493464153,-0.00117003440391272
282.193481445312,0.0154397579426586,-0.00123143830569461
211.615264892578,0.0157495276762347,-0.00123957148753107
158.689056396484,0.0160417428505752,-0.0012021535076201
119.000007629395,0.0163072320083302,-0.00112841418012977
89.2374114990234,0.0165389419325948,-0.00103017881338019
66.9186172485352,0.0167397007326144,-0.000913099749595858
50.181884765625,0.0169029351282006,-0.000790997124568094
37.6311073303223,0.0170283166535228,-0.000675052076985594
28.2193489074707,0.0171251218680482,-0.000567399096325971
21.1615257263184,0.0171942852866778,-0.000475791421195026
15.8689060211182,0.0172474445034823,-0.000405469316319795
11.9000005722046,0.017289306683324,-0.000351193757524015
8.92374134063721,0.017322701707144,-0.000310073388391174
6.69186210632324,0.0173502943866879,-0.000284662448393647
5.0181884765625,0.0173806751558914,-0.000273508301688707
3.76311063766479,0.0174097827502919,-0.00027409721587901
2.82193493843079,0.0174361926019628,-0.000287716729417298
2.11615252494812,0.0174682568303979,-0.000307762443753745
1.58689057826996,0.0175061753293448,-0.000338427640144801
1.19000005722046,0.0175534511504338,-0.00038596205581598
0.879999995231628,0.0176089963420054,-0.000443062007889239
0.666760742664337,0.0176703853253457,-0.000510105258285876
0.5,0.0177465271290203,-0.000591469324945137
0.374947100877762,0.0178388953959256,-0.000685486006375413
0.281170666217804,0.0179415581014837,-0.00079782212532109
0.21084825694561,0.0180631677417296,-0.000919527350106364
0.15811388194561,0.0181995069292498,-0.00106046671628235
0.118568688631058,0.018355915164193,-0.0012232624238635
0.0889139696955681,0.0185273795359535,-0.0014136708501411
0.0666760727763176,0.018725134876604,-0.00164365112318789
0.0500000007450581,0.0189501393660976,-0.00191880946945844

File: EIS_dataset/ID52.csv
Frequency_Hz,Real_Ohm,Imag_Ohm
10000,0.014430181006901,0.00583667494356632
8923.7412109375,0.0142776949214749,0.00521341525018215
6691.8623046875,0.0139787262305617,0.00387835502624512
5018.1884765625,0.0137782571255229,0.00278133153915405
3763.11059570312,0.01371472585015,0.00188171630725265
2821.93481445312,0.0137187298678327,0.00117481965571642
2116.15258789062,0.0138022120809183,0.000589026138186455
1586.890625,0.0139385876682354,0.000102786114439368
1190,0.0141343165596481,-0.000293710501864552
892.374145507812,0.0143675085710129,-0.000614459393545985
669.186218261719,0.0146395072806627,-0.000858503859490156
501.818878173828,0.014933146580006,-0.00103622135065962
376.311065673828,0.0152459784585517,-0.00115474298945628
282.193481445312,0.0155603968123614,-0.00121686141937971
211.615264892578,0.0158663229776721,-0.00122293247841299
158.689056396484,0.0161591323358152,-0.00118902651593089
119.000007629395,0.0164240589747351,-0.00111825251951814
89.2374114990234,0.016654113007462,-0.00101947500661481
66.9186172485352,0.0168495763073224,-0.000904263128177263
50.181884765625,0.0170096814590579,-0.000783415576734114
37.6311073303223,0.0171361284174054,-0.000665431805828121
28.2193489074707,0.0172312162731032,-0.000559125226573087
21.1615257263184,0.0172994986605772,-0.000474579246656504
15.8689060211182,0.0173511398215851,-0.000399788306822302
11.9000005722046,0.0173921116570455,-0.00034475500069675
8.92374134063721,0.0174233925786211,-0.000308145055896603
6.69186210632324,0.0174533582680851,-0.000281902066490147
5.0181884765625,0.01747795179881,-0.000271528106168262
3.76311063766479,0.0175080503204299,-0.000270933076535584
2.82193493843079,0.0175379358679493,-0.000285861476641003
2.11615252494812,0.0175708960287011,-0.000306670002373721
1.58689057826996,0.0176103400340253,-0.000339517287557101
1.19000005722046,0.0176529462037252,-0.000385492232680917
0.879999995231628,0.0177110730214736,-0.00044049857160644
0.666760742664337,0.0177705565188262,-0.000508261123172815
0.5,0.0178433772261997,-0.000588303002814428
0.374947100877762,0.0179363657539398,-0.000685840258199732
0.281170666217804,0.0180419509497369,-0.000796331427125097
0.21084825694561,0.0181641361473339,-0.000918817798719829
0.15811388194561,0.0182986238655758,-0.00105781314543663
0.118568688631058,0.0184538008920754,-0.00122189896761427
0.0889139696955681,0.018627712779562,-0.00141466061320727
0.0666760727763176,0.0188213237347554,-0.00163933351173197
0.0500000007450581,0.0190486770197822,-0.00191555659253595
